Repository: VKC-Turno/PyBaMM-Neural-ODE-RUL

# PyBaMM Neural-ODE RUL

**Physics-guided remaining-useful-life prediction for second-life LFP cells.**

Companion code for the PyBaMM Conference 2026 abstract *"Physics-guided
characterisation-time reduction for second-life LFP cells: how few cycles
does PyBaMM's reaction-limited SEI need?"* ([`paper/pybamm_conf_abstract.pdf`](paper/pybamm_conf_abstract.pdf)).

Cells are referenced by anonymised cohort labels (`MFR_A`, `MFR_B`, `MFR_C`)
and sequential per-cohort IDs (`01` … `07`).

## Headline result

For LFP cells within the reaction-limited SEI fade regime, PyBaMM's rxn-lim
SEI model calibrated on the first 400 measured cycles predicts the remaining
600–1000 cycles with RMSE < 3 pp SoH for all 7/7 tested cells (median 1.4 pp).
Five of seven cells already converge at K=100, giving end-of-trajectory error
below 0.4 pp. This is a 65–75% reduction in required cycling time compared to
full-trajectory calibration.

## Layout

```
.
├── pybamm_tuning/          # per-cell PyBaMM parameterisation + calibration
├── src/pinn/               # Neural-ODE surrogate for SoH dynamics
├── scripts/                # Reproducers for the abstract's figures
│   ├── mfr_a_clean_cells_rxnlim_sweep.py    # base full-trajectory sweep
│   ├── mfr_a_clean_cells_holdout_sweep.py   # abstract's hold-out experiment
│   └── holdout_trajectory_figure.py         # Figure 1b
├── outputs/holdout_sweep/  # Archived results from the abstract
│   ├── MFR_A_holdout_sweep_summary.csv      # per-(cell, K) fit + RMSE
│   ├── holdout_rmse_vs_K.png                # Figure 1a
│   └── fig2_trajectory_cell_07.png          # Figure 1b
└── paper/                  # Abstract source + compiled PDF
```

## Reproducing the result

```bash
python3 -m venv .venv
.venv/bin/python -m pip install -r requirements.txt
```

Scripts read the canonical cycling parquet at `data/canonical/mfr_a.parquet`.
This file is **not committed**. Expected schema:

| column         | dtype   | description                      |
|----------------|---------|----------------------------------|
| `cell_id`      | string  | zero-padded 4-digit cell number  |
| `global_cycle` | int64   | continuous cycle count           |
| `soh`          | float64 | state-of-health (0–1 range)      |

Per-cell characterisation is loaded via `pybamm_tuning.load_characterization`.

```bash

# Full sweep (7 cells × 5 K values) — ~30 min on 1 core
.venv/bin/python scripts/mfr_a_clean_cells_holdout_sweep.py

# Figure 1b (cell 07 trajectory overlay at K=100)
.venv/bin/python scripts/holdout_trajectory_figure.py
```

Outputs land in `outputs/holdout_sweep/`.

## Scope

- **Chemistry:** LFP (`Prada2013` parameter set)
- **Ambient:** 25 °C, isothermal
- **Fade regime:** reaction-limited SEI. Cells routed elsewhere by shape
  classification (non-monotonic-early, three-regime, LAM-dominated) are
  out of scope — see `pybamm_tuning/validation.py::classify_shape` and
  the abstract's *Scope* section.

File: Voltaris/Data_Exploration/characterization_correlation_flags.csv
make,cell,batch,param,value,soh_first,expected,residual_z
CALB,0030,2,q_over_nameplate,0.5470833333333334,0.6599694444444444,0.7200122269537124,2.426225797847927
CALB,0020,2,q_over_nameplate,0.5132361111111111,0.641575,0.7165237040885767,2.8521642169704586
CALB,0009,2,r0_median,0.3504260446453921,0.7019305555555555,0.758437785522108,2.028914475456996
CALB,0020,2,r0_median,1.4136239560217398,0.641575,0.7920992548849288,3.090647490390691
REPT,0034,1,r0_median,0.18117659490166776,0.5453693333333334,0.51606724895322,2.528411644436179
EVE,0006,1,r0_median,2.8313486188024752,0.9974552392959595,1.4053787628752077,2.10760705728728
CALB,0020,2,tau_median,831.2183783210141,0.641575,715.8785259702346,3.810188901448551
REPT,0034,1,tau_median,775.8277531700015,0.5453693333333334,799.6725068726543,2.396954867619031
CALB,0020,2,self_disch,0.0124773171878687,0.641575,0.012043951833480634,2.184790256046825
CALB,0020,2,v_plat,3.2366975,0.641575,3.261420470335617,3.9339857121586803
REPT,0078,1,v_plat,3.258674,1.015436,3.2647304855478674,2.0805797412064075
